Repository: PeterKraus/mcpt_paper

# Towards automation of operando experiments: A case study in contactless conductivity measurements

## Supplemental material - Binder landing page

Authors: **Peter Kraus**, Elisabeth H. Wolf, Charlotte Prinz, Giulia Bellini, Annette Trunschke, Robert Schlögl
Date: 2021-06-22

## Contents:

- `data`: data required to reproduce figures in the paper
- `doc`: tex file of the Supporting information document + figures
- `notebooks`: Jupyter notebooks generating figures & tables in the paper
- `outputs`: output folder for the above Jupyter notebooks

This material is supplemented by the following datasets:

- [![DOI](https://zenodo.org/badge/DOI/10.5281/zenodo.5008960.svg)](https://doi.org/10.5281/zenodo.5008960) Operando electronic conductivity data - Handbook protocol results
- [![DOI](https://zenodo.org/badge/DOI/10.5281/zenodo.5010992.svg)](https://doi.org/10.5281/zenodo.5010992) Operando electronic conductivity data - Handbook protocol results (other samples)
- [![DOI](https://zenodo.org/badge/DOI/10.5281/zenodo.4980210.svg)](https://doi.org/10.5281/zenodo.4980210) Operando electronic conductivity data - Perovskite protocol results

File: outputs/si_perovskites.tex
\begin{tabular}{l|l|r|r|r|r|r|r|r|r}
Sample name & Sample ID & $\sigma_r$& $E_A(\sigma)$ & $\Delta \sigma (\phi)$ & $\Delta \sigma (\tau)$ & $E_A(X/m)$ & $\Delta X(\tau)/X$ & $S_{\mathrm{CO}_x}(5\%)$ & $S_{\mathrm{C}_3\mathrm{H}_6}(5\%)$\\
 & & [S/m] & [kJ/mol] & [S/m] & [S/ms] & [kJ/mol] & [\%] & [\%] & [\%]\\
\hline
LaMn$_0$$_.$$_6$$_0$Cu$_0$$_.$$_4$$_0$O$_3$ & 31285 & $6(2)$ & $10.02(8)$ & $-0.15(1)$ & $0.95(7)$ & $72(3)$  & $42(13)$& 79.88(4) & 20.04(3)\\
LaMn$_0$$_.$$_6$$_5$Cu$_0$$_.$$_3$$_5$O$_3$ & 30624 & $1.0(3)$ & $13.7(2)$ & $0.023(2)$ & $0.61(8)$ & $79(2)$  & $41(7)$& 66.6(5) & 33.5(4)\\
LaMn$_0$$_.$$_7$$_0$Cu$_0$$_.$$_3$$_0$O$_3$ & 30659 & $1.9(5)$ & $16.3(2)$ & $0.0572(9)$ & $0.91(7)$ & $79(2)$  & $50(10)$& -- & --\\
LaMn$_0$$_.$$_7$$_5$Cu$_0$$_.$$_2$$_5$O$_3$ & 30635 & $1.4(4)$ & $18.3(2)$ & $0.043(1)$ & $1.08(7)$ & $75(2)$  & $50(10)$& 75.44(5) & 24.45(4)\\
LaMn$_0$$_.$$_8$$_0$Cu$_0$$_.$$_2$$_0$O$_3$ & 31180 & $1.8(9)$ & $9.71(8)$ & $0.0100(8)$ & $0.23(3)$ & $81(11)$  & $38(44)$& 28.9(6) & 70.5(8)\\
LaMn$_0$$_.$$_9$$_0$Cu$_0$$_.$$_1$$_0$O$_3$ & 30867 & $4(1)$ & $13.6(1)$ & $0.066(1)$ & $0.97(7)$ & $78(5)$  & $40(19)$& -- & --\\
LaMnO$_3$ & 30649 & $26(18)$ & $5.79(8)$ & $0.038(7)$ & $2.6(2)$ & $72(17)$  & $47(68)$& -- & --\\
PrMn$_0$$_.$$_6$$_0$Cu$_0$$_.$$_4$$_0$O$_3$ & 31163 & $2(1)$ & $6.47(6)$ & $-0.065(3)$ & $0.27(2)$ & $76(14)$  & $35(55)$& 71.25(8) & 28.65(5)\\
PrMn$_0$$_.$$_6$$_5$Cu$_0$$_.$$_3$$_5$O$_3$ & 31176 & $2.7(8)$ & $2.69(4)$ & $0.020(1)$ & $0.18(2)$ & $73(3)$  & $49(11)$& 74.1(2) & 25.6(2)\\
PrMn$_0$$_.$$_7$$_0$Cu$_0$$_.$$_3$$_0$O$_3$ & 30934 & $4(1)$ & $5.02(7)$ & $0.014(1)$ & $0.66(5)$ & $82(2)$  & $43(10)$& 72.95(6) & 26.83(5)\\
PrMn$_0$$_.$$_7$$_5$Cu$_0$$_.$$_2$$_5$O$_3$ & 30637 & $2.6(9)$ & $8.38(9)$ & $0.0245(9)$ & $0.66(5)$ & $81(5)$  & $34(21)$& 68(2) & 32(2)\\
PrMn$_0$$_.$$_8$$_0$Cu$_0$$_.$$_2$$_0$O$_3$ & 31021 & $3(1)$ & $8.10(5)$ & $0.0131(5)$ & $0.32(3)$ & $71(8)$  & $43(32)$& 77(7) & 23(7)\\
PrMn$_0$$_.$$_9$$_0$Cu$_0$$_.$$_1$$_0$O$_3$ & 31070 & $10(3)$ & $2.00(6)$ & $0.014(3)$ & $0.85(6)$ & $65(4)$  & $46(15)$& 68(2) & 32(3)\\
PrMnO$_3$ & 30650 & $1.8(5)$ & $11.87(9)$ & $0.0169(5)$ & $0.32(3)$ & $69(2)$  & $25(8)$& 78(7) & 22(7)\\
\hline
\end{tabular}
